Repository: Morebenk/Stage-Ahmed

File: src/weldfatigue/fatigue/data/fat_catalog_aluminum.json
[
  {"fat_class": 71, "detail_number": 100, "description": "Base material, machined surface", "weld_type": "butt", "load_type": "tension", "material": "aluminum"},
  {"fat_class": 56, "detail_number": 121, "description": "Transverse butt weld, ground flush, NDT inspected", "weld_type": "butt", "load_type": "tension", "material": "aluminum", "conditions": "Full penetration, ground flush"},
  {"fat_class": 50, "detail_number": 122, "description": "Transverse butt weld, ground flush", "weld_type": "butt", "load_type": "tension", "material": "aluminum"},
  {"fat_class": 45, "detail_number": 123, "description": "Transverse butt weld, as-welded from both sides", "weld_type": "butt", "load_type": "tension", "material": "aluminum"},
  {"fat_class": 40, "detail_number": 124, "description": "Transverse butt weld, welded from one side", "weld_type": "butt", "load_type": "tension", "material": "aluminum"},
  {"fat_class": 36, "detail_number": 125, "description": "Transverse butt weld on permanent backing", "weld_type": "butt", "load_type": "tension", "material": "aluminum"},
  {"fat_class": 40, "detail_number": 211, "description": "Cruciform joint with full penetration welds", "weld_type": "cruciform", "load_type": "tension", "material": "aluminum"},
  {"fat_class": 32, "detail_number": 212, "description": "Cruciform joint with fillet welds", "weld_type": "cruciform", "load_type": "tension", "material": "aluminum"},
  {"fat_class": 36, "detail_number": 311, "description": "Non-load-carrying fillet weld", "weld_type": "fillet", "load_type": "tension", "material": "aluminum"},
  {"fat_class": 32, "detail_number": 312, "description": "Load-carrying fillet weld", "weld_type": "fillet", "load_type": "tension", "material": "aluminum"},
  {"fat_class": 40, "detail_number": 321, "description": "T-joint, full penetration", "weld_type": "t_joint", "load_type": "tension", "material": "aluminum"},
  {"fat_class": 36, "detail_number": 322, "description": "T-joint, double fillet", "weld_type": "t_joint", "load_type": "tension", "material": "aluminum"},
  {"fat_class": 28, "detail_number": 411, "description": "Lap joint, fillet welded", "weld_type": "lap", "load_type": "tension", "material": "aluminum"},
  {"fat_class": 45, "detail_number": 601, "description": "Butt weld, shear", "weld_type": "butt", "load_type": "shear", "material": "aluminum"},
  {"fat_class": 36, "detail_number": 602, "description": "Fillet weld, shear", "weld_type": "fillet", "load_type": "shear", "material": "aluminum"}
]

File: src/weldfatigue/fatigue/data/fat_catalog_steel.json
[
  {"fat_class": 160, "detail_number": 100, "description": "Base material, rolled or extruded, machined surface", "weld_type": "butt", "load_type": "tension", "material": "steel", "conditions": "No weld, reference only"},
  {"fat_class": 140, "detail_number": 111, "description": "Base material with flame-cut edges, machine ground", "weld_type": "butt", "load_type": "tension", "material": "steel"},
  {"fat_class": 125, "detail_number": 121, "description": "Transverse butt weld, ground flush, NDT inspected", "weld_type": "butt", "load_type": "tension", "material": "steel", "conditions": "Full penetration, ground flush"},
  {"fat_class": 112, "detail_number": 122, "description": "Transverse butt weld, ground flush", "weld_type": "butt", "load_type": "tension", "material": "steel", "conditions": "Full penetration"},
  {"fat_class": 100, "detail_number": 123, "description": "Transverse butt weld, as-welded from both sides", "weld_type": "butt", "load_type": "tension", "material": "steel"},
  {"fat_class": 90, "detail_number": 124, "description": "Transverse butt weld, welded from one side, full penetration", "weld_type": "butt", "load_type": "tension", "material": "steel", "conditions": "Backing strip removed"},
  {"fat_class": 80, "detail_number": 125, "description": "Transverse butt weld, welded from one side with backing", "weld_type": "butt", "load_type": "tension", "material": "steel"},
  {"fat_class": 71, "detail_number": 126, "description": "Transverse butt weld on permanent backing bar", "weld_type": "butt", "load_type": "tension", "material": "steel"},
  {"fat_class": 90, "detail_number": 211, "description": "Cruciform joint with full penetration K-butt welds", "weld_type": "cruciform", "load_type": "tension", "material": "steel"},
  {"fat_class": 71, "detail_number": 212, "description": "Cruciform joint with load-carrying fillet welds", "weld_type": "cruciform", "load_type": "tension", "material": "steel"},
  {"fat_class": 63, "detail_number": 213, "description": "Cruciform joint with partial penetration butt welds", "weld_type": "cruciform", "load_type": "tension", "material": "steel"},
  {"fat_class": 80, "detail_number": 311, "description": "Non-load-carrying fillet weld, transverse", "weld_type": "fillet", "load_type": "tension", "material": "steel"},
  {"fat_class": 71, "detail_number": 312, "description": "Load-carrying fillet weld, longitudinal", "weld_type": "fillet", "load_type": "tension", "material": "steel"},
  {"fat_class": 63, "detail_number": 313, "description": "Load-carrying fillet weld, transverse", "weld_type": "fillet", "load_type": "tension", "material": "steel"},
  {"fat_class": 90, "detail_number": 321, "description": "T-joint, full penetration butt weld", "weld_type": "t_joint", "load_type": "tension", "material": "steel"},
  {"fat_class": 80, "detail_number": 322, "description": "T-joint, double fillet weld", "weld_type": "t_joint", "load_type": "tension", "material": "steel"},
  {"fat_class": 71, "detail_number": 323, "description": "T-joint, single fillet weld", "weld_type": "t_joint", "load_type": "tension", "material": "steel"},
  {"fat_class": 63, "detail_number": 411, "description": "Lap joint, fillet welded", "weld_type": "lap", "load_type": "tension", "material": "steel"},
  {"fat_class": 56, "detail_number": 412, "description": "Lap joint with gusset plate", "weld_type": "lap", "load_type": "tension", "material": "steel"},
  {"fat_class": 80, "detail_number": 511, "description": "Longitudinal stiffener, continuous fillet weld", "weld_type": "stiffener", "load_type": "tension", "material": "steel"},
  {"fat_class": 71, "detail_number": 512, "description": "Longitudinal stiffener, intermittent fillet weld", "weld_type": "stiffener", "load_type": "tension", "material": "steel"},
  {"fat_class": 100, "detail_number": 131, "description": "Transverse butt weld, as-welded, bending", "weld_type": "butt", "load_type": "bending", "material": "steel"},
  {"fat_class": 90, "detail_number": 132, "description": "Transverse butt weld from one side, bending", "weld_type": "butt", "load_type": "bending", "material": "steel"},
  {"fat_class": 80, "detail_number": 331, "description": "T-joint, double fillet, bending", "weld_type": "t_joint", "load_type": "bending", "material": "steel"},
  {"fat_class": 100, "detail_number": 601, "description": "Butt weld, shear stress", "weld_type": "butt", "load_type": "shear", "material": "steel"},
  {"fat_class": 80, "detail_number": 602, "description": "Fillet weld, shear in weld throat", "weld_type": "fillet", "load_type": "shear", "material": "steel"}
]

File: src/weldfatigue/fatigue/data/iso5817_quality.json
{
    "description": "ISO 5817:2023 quality levels and FAT class mapping",
    "quality_levels": ["B", "C", "D"],
    "fat_class_mapping": {
        "B": {"butt": 112, "fillet": 90, "cruciform": 80, "t_joint": 80, "lap": 71},
        "C": {"butt": 90, "fillet": 71, "cruciform": 63, "t_joint": 63, "lap": 56},
        "D": {"butt": 71, "fillet": 56, "cruciform": 50, "t_joint": 50, "lap": 45}
    },
    "imperfection_limits": {
        "undercut": {
            "B": {"max_depth_fraction": 0.05, "max_depth_mm": 0.5},
            "C": {"max_depth_fraction": 0.10, "max_depth_mm": 1.0},
            "D": {"max_depth_fraction": 0.20, "max_depth_mm": 2.0}
        },
        "porosity": {
            "B": {"max_area_fraction": 0.01},
            "C": {"max_area_fraction": 0.02},
            "D": {"max_area_fraction": 0.05}
        },
        "misalignment_axial": {
            "B": {"max_fraction": 0.10},
            "C": {"max_fraction": 0.15},
            "D": {"max_fraction": 0.25}
        }
    }
}
