Repository: Morebenk/Stage-Ahmed

File: src/weldfatigue/materials/data/aluminum_grades.json
[
  {
    "name": "6061-T6",
    "standard": "EN 573",
    "family": "aluminum",
    "density": 2700,
    "youngs_modulus": 68900,
    "poissons_ratio": 0.33,
    "yield_strength": 276,
    "ultimate_strength": 310,
    "elongation_at_break": 12,
    "temper": "T6",
    "cs_D": 6500,
    "cs_q": 4,
    "jc_A": 324,
    "jc_B": 114,
    "jc_n": 0.42,
    "jc_C": 0.002,
    "jc_m": 1.34,
    "jc_T_melt": 855
  },
  {
    "name": "6082-T6",
    "standard": "EN 755",
    "family": "aluminum",
    "density": 2710,
    "youngs_modulus": 70000,
    "poissons_ratio": 0.33,
    "yield_strength": 260,
    "ultimate_strength": 310,
    "elongation_at_break": 10,
    "temper": "T6",
    "cs_D": 6500,
    "cs_q": 4,
    "jc_A": 286,
    "jc_B": 120,
    "jc_n": 0.4,
    "jc_C": 0.002,
    "jc_m": 1.3,
    "jc_T_melt": 855
  },
  {
    "name": "5083-H111",
    "standard": "EN 573",
    "family": "aluminum",
    "density": 2660,
    "youngs_modulus": 70600,
    "poissons_ratio": 0.33,
    "yield_strength": 190,
    "ultimate_strength": 275,
    "elongation_at_break": 16,
    "temper": "H111",
    "cs_D": 6500,
    "cs_q": 4,
    "jc_A": 167,
    "jc_B": 596,
    "jc_n": 0.551,
    "jc_C": 0.001,
    "jc_m": 0.859,
    "jc_T_melt": 911
  },
  {
    "name": "5754-O",
    "standard": "EN 573",
    "family": "aluminum",
    "density": 2670,
    "youngs_modulus": 68000,
    "poissons_ratio": 0.33,
    "yield_strength": 80,
    "ultimate_strength": 190,
    "elongation_at_break": 26,
    "temper": "O",
    "cs_D": 6500,
    "cs_q": 4,
    "jc_A": 86,
    "jc_B": 370,
    "jc_n": 0.5,
    "jc_C": 0.003,
    "jc_m": 1.0,
    "jc_T_melt": 905
  },
  {
    "name": "7075-T6",
    "standard": "EN 573",
    "family": "aluminum",
    "density": 2810,
    "youngs_modulus": 71700,
    "poissons_ratio": 0.33,
    "yield_strength": 503,
    "ultimate_strength": 572,
    "elongation_at_break": 11,
    "temper": "T6",
    "cs_D": 6500,
    "cs_q": 4,
    "jc_A": 546,
    "jc_B": 678,
    "jc_n": 0.71,
    "jc_C": 0.024,
    "jc_m": 1.56,
    "jc_T_melt": 908
  }
]

File: src/weldfatigue/materials/data/steel_grades.json
[
  {
    "name": "DC04",
    "standard": "EN 10130",
    "family": "steel",
    "density": 7850,
    "youngs_modulus": 210000,
    "poissons_ratio": 0.3,
    "yield_strength": 210,
    "ultimate_strength": 310,
    "elongation_at_break": 38,
    "cs_D": 40.4,
    "cs_q": 5,
    "jc_A": 157,
    "jc_B": 565,
    "jc_n": 0.52,
    "jc_C": 0.015,
    "jc_m": 0.7,
    "jc_T_melt": 1793
  },
  {
    "name": "DP600",
    "standard": "EN 10338",
    "family": "steel",
    "density": 7850,
    "youngs_modulus": 210000,
    "poissons_ratio": 0.3,
    "yield_strength": 350,
    "ultimate_strength": 600,
    "elongation_at_break": 20,
    "cs_D": 100,
    "cs_q": 4.73,
    "jc_A": 330,
    "jc_B": 780,
    "jc_n": 0.48,
    "jc_C": 0.012,
    "jc_m": 0.8,
    "jc_T_melt": 1793
  },
  {
    "name": "DP780",
    "standard": "EN 10338",
    "family": "steel",
    "density": 7850,
    "youngs_modulus": 210000,
    "poissons_ratio": 0.3,
    "yield_strength": 480,
    "ultimate_strength": 780,
    "elongation_at_break": 14,
    "cs_D": 200,
    "cs_q": 4.5,
    "jc_A": 460,
    "jc_B": 750,
    "jc_n": 0.4,
    "jc_C": 0.011,
    "jc_m": 0.85,
    "jc_T_melt": 1793
  },
  {
    "name": "DP980",
    "standard": "EN 10338",
    "family": "steel",
    "density": 7850,
    "youngs_modulus": 210000,
    "poissons_ratio": 0.3,
    "yield_strength": 600,
    "ultimate_strength": 980,
    "elongation_at_break": 10,
    "cs_D": 300,
    "cs_q": 4.0,
    "jc_A": 580,
    "jc_B": 860,
    "jc_n": 0.35,
    "jc_C": 0.01,
    "jc_m": 0.9,
    "jc_T_melt": 1793
  },
  {
    "name": "HSLA340",
    "standard": "EN 10268",
    "family": "steel",
    "density": 7850,
    "youngs_modulus": 210000,
    "poissons_ratio": 0.3,
    "yield_strength": 340,
    "ultimate_strength": 410,
    "elongation_at_break": 24,
    "cs_D": 80,
    "cs_q": 4.8,
    "jc_A": 340,
    "jc_B": 450,
    "jc_n": 0.45,
    "jc_C": 0.013,
    "jc_m": 0.75,
    "jc_T_melt": 1793
  },
  {
    "name": "HSLA420",
    "standard": "EN 10268",
    "family": "steel",
    "density": 7850,
    "youngs_modulus": 210000,
    "poissons_ratio": 0.3,
    "yield_strength": 420,
    "ultimate_strength": 480,
    "elongation_at_break": 20,
    "cs_D": 120,
    "cs_q": 4.5,
    "jc_A": 420,
    "jc_B": 500,
    "jc_n": 0.4,
    "jc_C": 0.012,
    "jc_m": 0.8,
    "jc_T_melt": 1793
  },
  {
    "name": "22MnB5",
    "standard": "EN 10083",
    "family": "steel",
    "density": 7850,
    "youngs_modulus": 210000,
    "poissons_ratio": 0.3,
    "yield_strength": 1000,
    "ultimate_strength": 1500,
    "elongation_at_break": 6,
    "cs_D": 802,
    "cs_q": 3.585,
    "jc_A": 1050,
    "jc_B": 750,
    "jc_n": 0.2,
    "jc_C": 0.009,
    "jc_m": 1.0,
    "jc_T_melt": 1793
  },
  {
    "name": "S355J2",
    "standard": "EN 10025",
    "family": "steel",
    "density": 7850,
    "youngs_modulus": 210000,
    "poissons_ratio": 0.3,
    "yield_strength": 355,
    "ultimate_strength": 510,
    "elongation_at_break": 22,
    "carbon_equivalent": 0.45,
    "cs_D": 40.4,
    "cs_q": 5,
    "jc_A": 355,
    "jc_B": 600,
    "jc_n": 0.45,
    "jc_C": 0.014,
    "jc_m": 0.75,
    "jc_T_melt": 1793
  },
  {
    "name": "316L",
    "standard": "EN 10088",
    "family": "steel",
    "density": 7990,
    "youngs_modulus": 193000,
    "poissons_ratio": 0.3,
    "yield_strength": 220,
    "ultimate_strength": 520,
    "elongation_at_break": 40,
    "cs_D": 100,
    "cs_q": 10,
    "jc_A": 310,
    "jc_B": 1000,
    "jc_n": 0.65,
    "jc_C": 0.07,
    "jc_m": 1.0,
    "jc_T_melt": 1673
  }
]

File: src/weldfatigue/materials/data/weld_materials.json
[
  {
    "base_material": "DC04",
    "weld_process": "MIG",
    "haz_yield_factor": 0.85,
    "haz_uts_factor": 0.90,
    "haz_width": 3.0,
    "filler_yield": 350,
    "filler_uts": 430
  },
  {
    "base_material": "DP600",
    "weld_process": "MIG",
    "haz_yield_factor": 0.75,
    "haz_uts_factor": 0.80,
    "haz_width": 4.0,
    "filler_yield": 420,
    "filler_uts": 530
  },
  {
    "base_material": "DP780",
    "weld_process": "MIG",
    "haz_yield_factor": 0.70,
    "haz_uts_factor": 0.75,
    "haz_width": 4.5,
    "filler_yield": 470,
    "filler_uts": 580
  },
  {
    "base_material": "S355J2",
    "weld_process": "MIG",
    "haz_yield_factor": 0.90,
    "haz_uts_factor": 0.95,
    "haz_width": 3.0,
    "filler_yield": 380,
    "filler_uts": 470
  },
  {
    "base_material": "6061-T6",
    "weld_process": "TIG",
    "haz_yield_factor": 0.50,
    "haz_uts_factor": 0.60,
    "haz_width": 6.0,
    "filler_yield": 130,
    "filler_uts": 190
  },
  {
    "base_material": "5083-H111",
    "weld_process": "MIG",
    "haz_yield_factor": 0.85,
    "haz_uts_factor": 0.90,
    "haz_width": 5.0,
    "filler_yield": 165,
    "filler_uts": 275
  }
]
